Repository: jsohndata/Y2Kode

# Y2Kode
Collection of codes, sites, and pet projects from year 2000 - 2004. Everything from `<center>`,`<frame>` to `<table>` layout!! How much we have come.

## Log
* 2000/09: Pi a La Mode v1
* 2001/03: Pi a La Mode v2
* 2004/06: building38.com v1
* 2004/12: building38.com v2

File: building38.com-v2-0/01_ceramics/00_data/data1.html
Metalic black	5 - 10	black	glossy	Ox. or Red.	F-4 Feldspar	79.00	Gerstley Borate	11.00	Whiting	5.00	Kaolin	5.00	

Copper Carbonate	2.00	Manganese Dioxide	4.00	Cobalt Carbonate	4.00	
	
	94: notebook # M18....
Deep black, metalic specks, glossy but hint of matt, slight texture, relativly smooth, bit underfired, opaque......
ashley95:
Beautiful shiny black glaze.  Not very metallic.  No problems with pinholing or crazing.
aka: SP98 KT4

Summer 98: S3
Ox-matting, shiny when thick, turqui. blue when thin
Red-same as ox. but denser.

LB: used fall98, low sheen spotty metalic when thick, dark teal when thin. I like this, interesting

	Manganese Dioxide: TOXIC-avoid inhalation-wear a NIOSH approved dust mask when handling dry material
	0.163	0.370	0.467	

0.683	0.187	

3.907	

5.7:1	

	  61.48 % SiO2
  18.23 % Al2O3
  3.41 % B2O3
  4.03 % K2O
  6.00 % Na2O
  6.86 % CaO

	81.84	

black, rev. voulkos	6	Opaque Black	Semi-Gloss	Ox. or Red.	ns	47.00	whiting	18.00	zinc	3.00	epk	12.00	flint	20.00	

rio	6.00	

94: notebook# M29...
3.18.98:  smooth satin matt, dark kaki green
aka:SP98 KW4
retest with 10% rio

Summer 98: S4
Ox-kaki, not very interesting

	Flint: free silica-wear a NIOSH approved dust mask when handling dry material
	0.074	0.229	0.579	0.003	

0.115	

0.467	

2.789	0.003	

6.0:1	

	  60.15 % SiO2
  17.09 % Al2O3
  2.51 % K2O
  5.10 % Na2O
  11.67 % CaO
  0.04 % MgO
  3.38 % ZnO
  0.07 % TiO2
	81.81	

black-Burkett's 98	6	Black	semi - matte	Reduction	RedArt	50.00	ns	15.00	Talc	10.00	Barium	3.00	Whiting	10.00	om4	2.00	flint	10.00	

Rutile	0.50	Manganese Dioxide	0.50	Chromium Oxide	0.50	Cobalt Carbonate	1.50	98 test ED1:  stiff leatherish not too shiny, black dark dark brown

maybe drop om4 and boost flint 2%

formerly Burkett's Black..burkett:  Best on porcelain. Modified from Cushing Black - a near perfect match to the Albany Slip version. If applied too thickly this glaze will get a slightly wrinkled surface. 

Summer 98: S5
Ox-thick brown black
redux-

Talc: wear a NIOSH approved dust mask when handling dry material

barium: HIGHLY Toxic-avoid ingestion.  Do not use in glazes intended for use with food.
om4: free silica -wear a NIOSH approved dust mask when handling dry material
Flint: free silica-wear a NIOSH approved dust mask when handling dry material
Manganese Dioxide: TOXIC-avoid inhalation-wear a NIOSH approved dust mask when handling dry material
Chromium Oxide: all chromium compounds should be viewed as potentially carcinogenic
	0.106	0.099	0.381	0.359	
	0.055	

0.440	
	0.081	0.004	

3.582	0.026	

8.1:1	

	  64.02 % SiO2
  13.36 % Al2O3
  2.98 % K2O
  1.82 % Na2O
  6.37 % CaO
  4.32 % MgO
  2.50 % BaO
  3.84 % Fe2O3
  0.18 % P2O5
  0.63 % TiO2
	79.54	

Black..94	4 - 6	black SemiOpaque Black	 Shiny or Glossy	Ox. or Red.	Custer Feldspar	75.00	Gerstley Borate	15.00	Whiting	5.00	EPK	5.00	

Copper Carbonate	4.00	Cobalt Carbonate	2.00	Red Iron Oxide	5.00	Mn Dio	4.00	94: # notebook M16
Glossy, can pin hole, seemes to be different shades of black in it, not uniform black, smooth, opaque

reduction:3.18.98 metallic
aka: SP98 SR4

Summer 98: S6
Ox-gloss metalic black, not as glossy or metalicas toes
Red-same

	mn dio: TOXIC-avoid inhalation-wear a NIOSH approved dust mask when handling dry material
	0.332	0.203	0.465	

0.598	0.257	0.004	

3.929	

6.6:1	

	  61.24 % SiO2
  15.83 % Al2O3
  4.62 % B2O3
  8.12 % K2O
  3.27 % Na2O
  6.77 % CaO
  0.16 % Fe2O3
	83.97	

blackReduxSemiCream	5 - 6	black	matte	Ox. or Red.	Nepheline syenite	72.00	Barium Carb	10.00	Dolomite	13.00	Ball clay	5.00	

Copper Carbonate	2.00	Manganese dioxide	4.00	Cobalt Carbonate	4.00	
	
	94: notebook # M19.....
Smooth , velvety , matt, possibly fire higher, charcoal color, opaque
aka:SP98LW

Summer 98: S7

Ox-heavy, streaky, grey to black, some pin holes, matte
redux-

Barium Carb: HIGHLY Toxic-avoid ingestion.  Do not use in glazes intended for use with food.
Ball Clay: free silica-wear a NIOSH approved dust mask when handling dry material
Manganese Dioxide: TOXIC-avoid inhalation-wear a NIOSH approved dust mask when handling dry material
	0.102	0.322	0.226	0.206	
	0.144	

0.506	

2.186	0.003	

4.3:1	

	  51.34 % SiO2
  20.18 % Al2O3
  3.75 % K2O
  7.82 % Na2O
  4.97 % CaO
  3.25 % MgO
  8.64 % BaO
  0.08 % TiO2
	93.91	

bright gloss..ashley95	6 - 8	dark blue	shiny	Ox. or Red.	Gerstley Borate	50.00	EPK Kaolin	20.00	Flint	30.00	

Very nice glaze.  No problems with pinholing or crazing.  Thick appication neccessary.
#1:Potassium Dichromate 2%  dark brown-green
#2:cobalt 2%
broken dark blue. tends to run
#3: tin 5%+Iron chromate 2%
milky gray blue
#4: superpax 10%+Rutile 10%
bright even ochre
#5: super10%+cobalt1%+rio1%+
rutile5%=soft blue w/brown spots
#6:black copper5%
broken dark blue green. gloss opaque
#7:barium2%+cobalt carb2%
broken blue. gloss trans.
#8: rio10%=dark brown bluishgreen spots.gloss opaque
#9: super 10%+mag carb
white. semi translucent
#10: black nickel 4%
broken gray green brown
#11: tin5%+chrome0.5%
pale blue greensemi opaque
#12: Iron chromate2%=pale blue
#13:black nick2.5%+cobalt5%
brown blue. very gloss opaque
#14:super10%+ill3%+rutile5%
light ochre w/black specks.
 gloss opaque, semi rough
#15 rutile 15% broken ochre
aka: SP98LW

Summer 98: S8

Ox-shiny, some G.B.devit.
clompy, snotty
Red-same, slight bluish

test stain. S8B, 8% MnAlpink

Flint: free silica-wear a NIOSH approved dust mask when handling dry material
	0.004	0.176	0.815	0.004	

0.311	0.874	0.004	

3.399	0.004	

10.9:1	

	  57.55 % SiO2
  8.94 % Al2O3
  17.12 % B2O3
  0.11 % K2O
  3.07 % Na2O
  12.89 % CaO
  0.06 % MgO
  0.17 % Fe2O3
  0.08 % TiO2
	64.25	

carbon trap-spotted shino 98	6	SemiOpaque White/orange/grey	shiny glossy	Reduction	ns	40.00	spodumene	30.00	soda ash	8.00	om4	17.00	epk	5.00	

bentonite	2.00	

98 test EC3:  good carbon trap,  shiny gray to orange, white bubbly

formerly  spotted shino..JO  '93-6

Summer 98: S10
Ox-grey white
Red-brighter than gustin's 
shinner and richer color
 w/stain 

S10.E-8% Zinc Blue:

S10.H-8% Chart:

	Soda Ash: caustic-avoid contact with skin or eyes or inhalation of mists
om4: free silica -wear a NIOSH approved dust mask when handling dry material
	0.099	0.579	0.033	0.012	0.277	

0.955	
	0.008	0.004	

3.764	0.012	

3.9:1	

	  59.18 % SiO2
  25.49 % Al2O3
  2.43 % K2O
  9.40 % Na2O
  0.50 % CaO
  0.13 % MgO
  2.17 % Li2O
  0.34 % Fe2O3
  0.16 % P2O5
  0.26 % TiO2
	90.05	

celadon-choy blue 98	6	light blue green transparent	shiny	Ox. or Red.	Custer	45.00	3110	5.00	Barium	15.00	Whiting	6.00	om4	6.00	Flint	23.00	

Red Iron Oxide	1.00	Barnard Clay	1.00	

98 test AS1:  too bubbly but interesting, good with over/under color, copper very red, cobalt doesn't move
maybe increase flint? or drop 3110

formerly CHOY BLUE CELADON..burkett...

Summer 98: S11
Ox-grey green, no spot, semi sheen, foamy under
redux-

	barium: HIGHLY Toxic-avoid ingestion.  Do not use in glazes intended for use with food.
om4: free silica -wear a NIOSH approved dust mask when handling dry material
Flint: free silica-wear a NIOSH approved dust mask when handling dry material
	0.218	0.148	0.297	0.004	
	0.332	

0.410	0.009	

4.424	0.004	

10.8:1	

	  65.46 % SiO2
  10.30 % Al2O3
  0.15 % B2O3
  5.05 % K2O
  2.27 % Na2O
  4.11 % CaO
  0.05 % MgO
  12.54 % BaO
  0.07 % TiO2
	78.65	

celadon..98	6	light  trans celadon	Semi-Gloss	Ox. or Red.	custer	26.00	3110	6.00	whiting	26.00	om4	21.00	flint	21.00	

yellow ochre	2.00	rio	0.50	

98 tested: ED2
very good surface, lowsheen, no craze
maybe best simple celadon/clear

formerly: green..JO '93-4

Summer 98: S12
Ox-spotty thick yellow grey green
redux-

S12.A 8~~Floren. Green	om4: free silica -wear a NIOSH approved dust mask when handling dry material
Flint: free silica-wear a NIOSH approved dust mask when handling dry material
	0.094	0.088	0.813	0.006	

0.311	0.006	0.003	

2.755	0.009	

8.9:1	

	  63.92 % SiO2
  12.24 % Al2O3
  0.15 % B2O3
  3.44 % K2O
  2.12 % Na2O
  17.61 % CaO
  0.08 % MgO
  0.19 % Fe2O3
  0.27 % TiO2
	78.25	

clear LB. 93-64
	5	
	shiny glossy	Ox. or Red.	custer	40.00	gb	15.00	barium	5.00	whiting	4.00	zinc	2.00	epk	7.00	flint	27.00	

bent	3.00	

3.18.98:, (red.)pinholes but good; no craze
aka:SP98 KT1

Summer 98: S14
Ox&Red-smooth medium sheen, some craze

w/stain S14.D 10% Zinc Yellow

	barium: HIGHLY Toxic-avoid ingestion.  Do not use in glazes intended for use with food.
Flint: free silica-wear a NIOSH approved dust mask when handling dry material
	0.191	0.142	0.444	
	
	0.111	
	0.111	

0.413	0.276	

4.489	

10.9:1	

	  65.98 % SiO2
  10.30 % Al2O3
  4.70 % B2O3
  4.41 % K2O
  2.15 % Na2O
  6.09 % CaO
  4.16 % BaO
  2.20 % ZnO
	71.74	

clear, amber..98	6	amber	clear.. semi shiny	Reduction	custer	35.00	3110	5.00	whiting	20.00	om4	10.00	flint	30.00	

r.i.o.	7.00	bentonite	3.00	

formerly amber [1234]..JO
98 tested acs1
not as good as clear.binn's celadon

Summer 98: S15
no good, streaky on poor, may be not sived?

	om4: free silica -wear a NIOSH approved dust mask when handling dry material
Flint: free silica-wear a NIOSH approved dust mask when handling dry material
	0.140	0.104	0.752	0.004	

0.317	0.007	0.004	

3.784	0.004	

11.9:1	

	  70.37 % SiO2
  10.00 % Al2O3
  0.15 % B2O3
  4.09 % K2O
  1.98 % Na2O
  13.07 % CaO
  0.06 % MgO
  0.19 % Fe2O3
  0.09 % TiO2
	73.98	

clear, binn's celadon..98	6	clear bluish  green	shiny	Reduction	custer	25.00	3110	5.00	whiting	20.00	om4	20.00	flint	30.00	

Red Iron Oxide	2.00	

With no rio aka:  BINNS CLEAR
Cloudy if thick.
for^6 see *risd95.CU.binns celadon
ws98..revised from  
binn's Celadon..burkett 
Ws Test: without iron , good as ss..rev.alfred trans, maybe better
the best clear ?
check more with underglaze color

Summer 98: S16
Ox&Red-thick crazed, could use more flux

	om4: free silica -wear a NIOSH approved dust mask when handling dry material
Flint: free silica-wear a NIOSH approved dust mask when handling dry material
	0.113	0.094	0.785	0.008	

0.374	0.008	0.004	

3.883	0.011	

10.4:1	

	  69.77 % SiO2
  11.40 % Al2O3
  0.18 % B2O3
  3.17 % K2O
  1.74 % Na2O
  13.16 % CaO
  0.09 % MgO
  0.18 % Fe2O3
  0.27 % TiO2
	71.08	

clear, Hiroshi's	5 - 6	
	shiny glossy	Ox. or Red.	custer feldspar	42.00	Gerstley borate	24.00	zinc oxide	9.00	kaolin	5.00	flint	20.00	

94: notebook# M34.....
can see clay body; often spotty grey or blue or crackle; glossy; hint of blue on porcelain body; workable

3.18.98:(red.)milky devitrification (chun like surface)
aka:SP98RR1

Summer 98: S17
Ox&Red-fits shiny, GBdevit

	Flint: free silica-wear a NIOSH approved dust mask when handling dry material
	0.155	0.137	0.326	

0.381	

0.306	0.344	

3.192	

10.4:1	

	  60.06 % SiO2
  9.78 % Al2O3
  7.49 % B2O3
  4.57 % K2O
  2.66 % Na2O
  5.73 % CaO
  9.71 % ZnO
	74.12	

clear, smooth	5	
	shiny glossy	Ox. or Red.	custer	27.00	gb	32.00	epk	14.00	flint	27.00	

aka: LB93-67....
94: notebook# M42.....
aka:SP'98 SR1

3.18.98: (red) low sheen

Summer 98: S18
Ox&Red-fits
very smooth, med sheen, bubbly, 
Red-blueish

w/stain  S18.F8% Crimson

	Flint: free silica-wear a NIOSH approved dust mask when handling dry material
	0.153	0.204	0.638	0.005	

0.495	0.679	

4.939	0.005	

10.0:1	

	  64.80 % SiO2
  11.03 % Al2O3
  10.29 % B2O3
  3.15 % K2O
  2.75 % Na2O
  7.82 % CaO
  0.04 % MgO
  0.09 % TiO2
	66.71	

clear, stiff	5	
	shiny glossy	Ox. or Red.	f4	48.00	whiting	7.00	talc	2.00	gb	8.00	zinc oxide	5.00	epk	9.00	flint	21.00	

bent	3	

aka:LB93-37....
94: notebook# M36....
good soft clear,  
wipes out some stain under
RISD standard class clear

3.18.98:(red) milky if thick from bubbles
aka: SP98 SO1

Summer 98: S19
Ox&Red-good as usual  fits

Talc: wear a NIOSH approved dust mask when handling dry material

Flint: free silica-wear a NIOSH approved dust mask when handling dry material
	0.088	0.208	0.420	0.058	

0.226	

0.453	0.120	

3.672	

8.1:1	

	  64.75 % SiO2
  13.57 % Al2O3
  2.44 % B2O3
  2.44 % K2O
  3.79 % Na2O
  6.93 % CaO
  0.68 % MgO
  5.40 % ZnO
	71.72	

clear, tom's	6	clear	glossy	Oxidation	Nepheline Syenite	19.00	Ferro frit 3124	24.00	Gerstley Borate	14.00	Whiting	5.00	Zinc oxide	5.00	EPK	14.00	Flint	19.00	

94:notebook # M35...also# M103
revised slightly from notebook...
known as "tom's green" when used w/ 7% copper carb.....a nice really shiny clear; sometimes crackle or foggy 

3.18.98:good
aka:SP98 JL1

Summer 98: S20
Ox&Red-fits 
Red- blueish, slight bubble

w'stain S20.E 8% zinc, Blue

	Flint: free silica-wear a NIOSH approved dust mask when handling dry material
	0.039	0.214	0.542	0.003	

0.201	

0.383	0.341	

2.864	0.003	

7.5:1	

	  57.57 % SiO2
  13.05 % Al2O3
  7.93 % B2O3
  1.24 % K2O
  4.45 % Na2O
  10.17 % CaO
  0.03 % MgO
  5.49 % ZnO
  0.07 % TiO2
	73.79	

clear, V.C.trans gloss
	5	
	shiny glossy	Ox. or Red.	f4	35.00	gb	23.00	barium	8.00	whiting	8.00	epk	8.00	flint	18.00	

aka:VC fat bubbly... 
aka: LB93-35:  tested ^6ox on porc. 
nice clear, few craze, ok color.... 
94:notebook # M41...

Summer 98: S21
Ox&Red-very shine, some craze may be add 5% more flint.

stain S21.F 8% Deep Crimson

	barium: HIGHLY Toxic-avoid ingestion.  Do not use in glazes intended for use with food.
Flint: free silica-wear a NIOSH approved dust mask when handling dry material
	0.061	0.188	0.611	
	
	0.140	

0.331	0.328	

2.823	

8.5:1	

	  56.65 % SiO2
  11.26 % Al2O3
  7.62 % B2O3
  1.91 % K2O
  3.91 % Na2O
  11.46 % CaO
  7.19 % BaO
	78.07	

clear, XIX	1 - 7	clear	shiny glossy	Ox. or Red.	Nepheline Syenite	30.00	Barium Carbonate	13.00	Magnesium Carbonate	2.00	Strontium Carbonate	5.00	Whiting	12.00	Zinc oxide	2.00	Kaolin	4.00	Flint	32.00	

94:notebook #  M37
clear, transparent  with a hint of grey; can tend to crackle: big cracks

3.18.98:(red) bubbly
aka:SP98 LC1

Summer 98: S22
Ox&Red-craze 
in redux, definite blueish tint 

w/stain S22.G 8% Chart stain

	Barium Carbonate: HIGHLY Toxic-avoid ingestion.  Do not use in glazes intended for use with food.
Flint: free silica-wear a NIOSH approved dust mask when handling dry material
	0.045	0.140	0.369	0.074	
	0.196	
	0.074	

0.101	

	0.250	

2.580	

10.3:1	

	  58.81 % SiO2
  9.67 % Al2O3
  1.59 % K2O
  3.30 % Na2O
  7.85 % CaO
  1.14 % MgO
  11.42 % BaO
  2.28 % ZnO
  3.98 % SrO
	80.47	

crawl	5	
	
	Ox. or Red.	ns	70.00	Magnesium Carbonate
	30.00	

bentonite	3.00	

aka: "crawlB..LB.'93-53"...
94: notebook#M89
aka:SP98 LB1

Summer 98: S24
Ox&Red-redux crawls less but both crawl more than "crawl A", thin-leathery crawl

0.066	0.217	0.018	0.699	

0.312	

1.383	

4.4:1	

	  50.75 % SiO2
  19.42 % Al2O3
  3.79 % K2O
  8.18 % Na2O
  0.61 % CaO
  17.22 % MgO
	81.29	

fat cream	5	
	shiny glossy	Ox. or Red.	ns	45.00	gb	25.00	flint	20.00	om4	10.00	

zirco	8.00	rutile	1.00	

aka: LB93-66.....
94:notebook# M43....
janny95:best in heavy reduction

Summer 98: S28
Ox-some craze shiny, opaque. off pinkish white
redux- 

w/stain S28.B 8% MnAlPink

	Flint: free silica-wear a NIOSH approved dust mask when handling dry material
om4: free silica -wear a NIOSH approved dust mask when handling dry material
	0.105	0.418	0.468	0.009	

0.591	0.473	0.005	

4.350	0.005	

7.4:1	

	  62.52 % SiO2
  14.40 % Al2O3
  7.85 % B2O3
  2.37 % K2O
  6.20 % Na2O
  6.27 % CaO
  0.10 % MgO
  0.19 % Fe2O3
  0.10 % TiO2
	76.53	

forbes satin	5 - 6	clear	matte	Oxidation	F4	42.00	Talc	2.00	Barium Carbonate	11.00	Calcium Carbonate	10.00	Zinc	5.00	Ball Clay	16.00	Flint	14.00	

94: notebook# M52..also #M59...
close to 93.61 cm eggshell satin (aka93-39)
nk95:makes white stoneware more beige than white, smooth satiny surface, Transparent not good with underglazes even when sprayed thinly. Brings out speckles in stoneware
3.18.98: (red) semi sheen, trans matte, some crawl
aka: SP98 JL2

Summer 98: S30
Ox&Red-good glaze, waxy medium sheen
tested w/ 0.8% cobalt, 1.5% RIO
Black teal in Ox
Blue teal in Redux

LB: used fall98, spotty cobalt shows and shinny when thin.  Thick- mattish from smooth bumpled surface. 

Talc: wear a NIOSH approved dust mask when handling dry material

Barium Carbonate: HIGHLY Toxic-avoid ingestion.  Do not use in glazes intended for use with food.
Ball Clay: free silica-wear a NIOSH approved dust mask when handling dry material
Flint: free silica-wear a NIOSH approved dust mask when handling dry material
	0.073	0.139	0.358	0.057	
	0.177	
	0.196	

0.392	
	0.003	

2.763	0.006	

7.0:1	

	  57.64 % SiO2
  13.90 % Al2O3
  2.40 % K2O
  2.99 % Na2O
  6.98 % CaO
  0.80 % MgO
  9.42 % BaO
  5.56 % ZnO
  0.17 % Fe2O3
  0.17 % TiO2
	78.79	

glen's glamour	6	iron red	shiny glossy	Reduction	f4	36.00	dolo	17.00	talc	3.00	bone ash	9.00	om4	8.00	flint	27.00	

bent	3.00	rio	8.00	
	
	aka: LB93-51...RISD classic class glaze .... tomato red, best in body reduction and late oxidation, orange with gold flecs
aka:SP98 MT4

Summer 98: S31
w/ 2%more iron
not so good red as usual may be needs to be more reox at end.

	Talc: wear a NIOSH approved dust mask when handling dry material

om4: free silica -wear a NIOSH approved dust mask when handling dry material
Flint: free silica-wear a NIOSH approved dust mask when handling dry material
	0.052	0.102	0.522	0.323	

0.251	
	0.003	0.080	

2.655	0.003	

10.6:1	

	  63.64 % SiO2
  10.22 % Al2O3
  1.96 % K2O
  2.51 % Na2O
  11.69 % CaO
  5.19 % MgO
  0.20 % Fe2O3
  4.51 % P2O5
  0.08 % TiO2
	75.09	

green black pink.alfred..marion95	6	
	shiny glossy	Ox. or Red.	ns	44.00	whiting	13.50	flint	22.00	epk	11.00	magnesium carb	0.50	3134	9.00	

bent	2.00	copper oxide	6.00	

marion95: Alfred notebook 1989.  This glaze when thin is a deep forest green and semi-trans. as thickness increases it becomes darker and opaque black and metallic areas where thick. In reducing atmosphere this glaze goes pink and more metallic.  I tested in oxidation only on white clay.

Summer 98: S32
Ox-shiny metalic green
redux-

	Flint: free silica-wear a NIOSH approved dust mask when handling dry material
	0.074	0.298	0.604	0.025	

0.498	0.105	

3.393	

6.8:1	

	  63.26 % SiO2
  15.77 % Al2O3
  2.27 % B2O3
  2.17 % K2O
  5.74 % Na2O
  10.52 % CaO
  0.31 % MgO
	79.03

File: building38.com-v2-0/01_ceramics/00_data/data2.html
matte glaze..CM.93.57	5	
	matte	Ox. or Red.	custer	24.00	ns	24.00	dolo	24.00	whiting	5.00	om4	23.00	

cobalt (for lavender)	1.01	

Summer 98: S56
Ox-Purple lavender , darker thick, blue under tone, opaque, broken color text, similar to mauve.
Lavender-very matte
Semi trans-thin, crazed
Ox, Red-Same almost

 S27.B 8% Pink

	om4: free silica -wear a NIOSH approved dust mask when handling dry material
	0.098	0.125	0.452	0.325	

0.386	
	0.005	

1.785	0.007	

4.6:1	

	  52.72 % SiO2
  19.33 % Al2O3
  4.52 % K2O
  3.79 % Na2O
  12.44 % CaO
  6.44 % MgO
  0.39 % Fe2O3
  0.30 % TiO2
	83.77	

matte, 2 woo 98	6	iron yellow	matte	Ox. or Red.	f4	35.00	3110	5.00	dolo	15.00	barium	21.00	zinc oxide	14.00	whiting	3.00	om4	7.00	

rio	3.00	bentonite	3.00	

formerly woo yellow..LB '93-22

Summer 98: S57
Ox- Orange yellow
Red-Yellow green-not too green, good texture, fits

. W/ 3% more iron?

LB: used fall98, good version of woo for ^6	barium: HIGHLY Toxic-avoid ingestion.  Do not use in glazes intended for use with food.
om4: free silica -wear a NIOSH approved dust mask when handling dry material
	0.036	0.086	0.229	0.148	
	0.191	
	0.309	

0.157	0.004	

0.923	0.002	

5.9:1	

	  36.01 % SiO2
  10.40 % Al2O3
  0.19 % B2O3
  2.21 % K2O
  3.44 % Na2O
  8.32 % CaO
  3.90 % MgO
  19.04 % BaO
  16.31 % ZnO
  0.13 % TiO2
	95.45	

matte, A 98	6	
	velvet	Reduction	custer	48.00	3110	11.00	dolo	10.00	barium	15.00	epk	4.00	flint	12.00	

bentonite	3.00	

98 1st tested AV2: color not good w/4% rio, and pulled off body where drip at bottom, runs
large craze, but nice velvet surface--
receipe changed to custer form ns and down 2% and 3110 up 2%, test again with cobalt or copper  

formerly LB A matt '93-29

Summer 98: S58
Low sheen
Ox- Yellowish
Red-Blueish, thick-craze

 W/stain S58.A 8% Flor. green

	barium: HIGHLY Toxic-avoid ingestion.  Do not use in glazes intended for use with food.
Flint: free silica-wear a NIOSH approved dust mask when handling dry material
	0.178	0.165	0.228	0.178	
	0.251	

0.330	0.013	

3.007	

9.1:1	

	  60.08 % SiO2
  11.18 % Al2O3
  0.30 % B2O3
  5.59 % K2O
  3.39 % Na2O
  4.26 % CaO
  2.40 % MgO
  12.81 % BaO
	84.57	

matte, alk smooth
	5	
	matte	Ox. or Red.	ns	30.00	3110	24.00	barium	13.00	whiting	15.00	epk	12.00	flint	6.00	

soph96:test chrome1%
aka:LB93-42...maybe VC originally?
94:notebook # 64..also #106 "frosty alk"
LB nontoxic...
Try? 3% copper turq?
3% mn dio purple?
in the book: rio6%=yellow...
rio6%+cobalt1%=teal
aka:SP98 J1

Summer 98: S59
Tested rio 6%, cobalt 1%
Red-Darker than Ox
Translucent satin matte, shiny when thin, flashedge
	barium: HIGHLY Toxic-avoid ingestion.  Do not use in glazes intended for use with food.
Flint: free silica-wear a NIOSH approved dust mask when handling dry material
	0.058	0.283	0.481	0.003	
	0.175	

0.323	0.024	

2.048	0.003	

6.3:1	

	  52.39 % SiO2
  14.01 % Al2O3
  0.72 % B2O3
  2.34 % K2O
  7.45 % Na2O
  11.50 % CaO
  0.04 % MgO
  11.42 % BaO
  0.09 % TiO2
	97.22	

matte, barium dolo..94	6	white gray	flat matte	Ox. or Red.	Custer Feldspar	32.00	Dolomite	22.00	Barium Carbonate	22.00	Ball Clay	14.00	Flint	10.00	

94: notebook# M69....safe?..
cop. carb 3%...
very white, gray
no variation in color
no texture
flat matte
watery look to it
transparent
3.18.98: reduction, very dry, soft look intense color

Summer 98: S60
Test Copper 3%
Ox-turq. to blue, trans, satin
Red-Pink, turq., blue, dry matte

	Barium Carbonate: HIGHLY Toxic-avoid ingestion.  Do not use in glazes intended for use with food.
Ball Clay: free silica-wear a NIOSH approved dust mask when handling dry material
Flint: free silica-wear a NIOSH approved dust mask when handling dry material
	0.086	0.042	0.301	0.297	
	0.275	

0.225	
	0.002	

1.627	0.005	

7.2:1	

	  48.10 % SiO2
  11.27 % Al2O3
  3.99 % K2O
  1.28 % Na2O
  8.32 % CaO
  5.91 % MgO
  20.78 % BaO
  0.15 % Fe2O3
  0.20 % TiO2
	85.00	

matte, barium sugar
	5	sugary grey	matte	Ox. or Red.	ns	38.00	3124	12.00	barium	14.00	whiting	10.00	lithium  carbonate	6.00	om4	8.00	flint	9.00	zinc	3.00	

bent	3.00	

lb93: aka"LB barium mat b 93.41d" nontoxic
sugary, streaky, broken texture
turk:2%copper carb
grey blue:.2.5%cobalt carb+1.5%bio
3.18.98: tested, good
aka: SP98 KT2

Summer 98: S61
runny, pinholes
Ox-Whitish
Red-Traps copper & carbon, modeled, flash edge, fitsW/stain S 

61.G 8% Chart
	barium: HIGHLY Toxic-avoid ingestion.  Do not use in glazes intended for use with food.
om4: free silica -wear a NIOSH approved dust mask when handling dry material
Flint: free silica-wear a NIOSH approved dust mask when handling dry material
	0.050	0.172	0.322	0.005	0.193	0.169	
	0.088	

0.289	0.057	0.002	

1.714	0.002	

5.9:1	

	  49.16 % SiO2
  14.09 % Al2O3
  1.91 % B2O3
  2.25 % K2O
  5.11 % Na2O
  8.65 % CaO
  0.10 % MgO
  2.77 % Li2O
  12.37 % BaO
  3.44 % ZnO
  0.14 % Fe2O3
  0.10 % TiO2
	94.32	

matte, barium	5	clear	matte	Oxidation	F4	61.00	Barium Carbonate	26.00	Calcium Carbonate	13.00	

bent	3.00	

soph96:try..copper3%
94:notebook#M49..also#M57...safe?
janny95: heavy reduction..stain 10% hazelnut=satin rich darkbrown....
blackberrywine=matte dark blue....
chartruese=frosty trans. olive
nermin95:  unshiny smooth surface makes speckles of stoneware come out, transparent when applied thinly, good with blue gosu as underglaze, underglaze red iron oxyde burns out if applied lightly.
aka:SP98 HW2

Summer 98: S62
W/3% Copper 
Ox-turquiosblue
Red-spotted pink, blue, turq.
  craze, flash edge

	Barium Carbonate: HIGHLY Toxic-avoid ingestion.  Do not use in glazes intended for use with food.
	0.083	0.169	0.394	
	
	0.354	

0.311	

1.839	

5.9:1	

	  46.66 % SiO2
  13.39 % Al2O3
  3.29 % K2O
  4.43 % Na2O
  9.33 % CaO
  22.93 % BaO
	97.36	

matte, Blue X 98	6	dark green	matte	Ox. or Red.	ns	40.00	Cornwall Stone	20.00	Whiting	20.00	om4	9.00	Calcined Kaolin	8.00	Zinc Oxide	3.00	

Cobalt Oxide	0.50	Copper Oxide	5.00	Rutile	1.00	
	
	98 test IH2:  dark green, lowsheen, no craze

formerly BLUE MATTE X..burkett: 
A medium thickness of application gives purplish hues on stoneware -try on porcelain as well.  Try doubling the Cobalt Ox. (to 1% total) and adding 1% Chrome Ox. for a nice dark blue. Try Copper Carbonate  1%  & Cobalt Carbonate .75% as well.

3.18.98:reduction, smooth, too dark
aka:SP98 RR5

Summer 98: S63
Ox-
Red-

	om4: free silica -wear a NIOSH approved dust mask when handling dry material
	0.081	0.213	0.596	0.006	

0.104	

0.508	
	0.003	0.003	

2.256	0.008	

4.4:1	

	  53.82 % SiO2
  20.57 % Al2O3
  3.02 % K2O
  5.24 % Na2O
  13.27 % CaO
  0.08 % MgO
  3.38 % ZnO
  0.20 % Fe2O3
  0.16 % P2O5
  0.24 % TiO2
	87.68	

matte, bright blue/green...ashley95	6 - 8	turquiose	matt	Ox. or Red.	Neph Sy	50.00	Barium Carbonate	50.00	

Copper carbonate	1.50	Bentonite	3.00	

ashley95: Nice glaze.  Crazing is possible but no problems with pinholing. Nice smooth surface and beautiful color. Great on porcelain.
LB: very similar to "dead velvet"
3.18.98:tested in reduction
aka:SP98 LC2

Summer 98: S64
Ox-very matte, bright
Red-purple, turq., blue

	Barium Carbonate: HIGHLY Toxic-avoid ingestion.  Do not use in glazes intended for use with food.
	0.066	0.217	0.016	0.003	
	0.698	

0.313	

1.390	

4.4:1	

	  34.35 % SiO2
  13.12 % Al2O3
  2.55 % K2O
  5.51 % Na2O
  0.37 % CaO
  0.04 % MgO
  44.01 % BaO
	108.54	

matte, bristol	5	milky transluscient	matte satiny	Oxidation	Custer	61.00	Calcium Carbonate	15.00	Zinc	7.00	Kaolin	13.00	Flint	4.00	

94:notebook# M50 also #M58....
nermin95: nice smooth soft milky white satiny surface transparent when sprayed thinly over underglaze:blue gosu......good in ox with stains, inlaid nermin achieved a egyptian paste-like effect.....
3.18.98: tested in reduction
aka:SP98 SO4

Summer 98: S65
waxy, somecraze

 W/stain S65.G 8% Chart

	Flint: free silica-wear a NIOSH approved dust mask when handling dry material
	0.196	0.089	0.457	0.003	

0.255	

0.448	
	0.003	

2.579	0.003	

5.8:1	

	  57.00 % SiO2
  16.82 % Al2O3
  6.81 % K2O
  2.02 % Na2O
  9.42 % CaO
  0.04 % MgO
  7.65 % ZnO
  0.18 % Fe2O3
  0.07 % TiO2
	84.31	

matte, cush 98	6	Translucent Gray	matte	Reduction	Custer Feldspar	20.00	3110	10.00	dolo	25.00	Whiting	10.00	om4	30.00	flint	5.00	

Red Iron Oxide	1.36	

98 test:MS2: grey smooth low sheen abit of pin holing when thick..may be lessen dolo  
should have about 5% rio
formerly CUSHING YELLOW MATTE..burkett:Apply very thin on porcelain to get it to break yellow/orange-best on porcelain.
aka: SP98 KT5

Summer 98: S66
Ox&redux- very similar
Red-iron spot
Dry-too dry?, thin- bright yellow orange, thick-green
retest?

	om4: free silica -wear a NIOSH approved dust mask when handling dry material
Flint: free silica-wear a NIOSH approved dust mask when handling dry material
	0.058	0.080	0.554	0.308	

0.266	0.009	0.004	

1.563	0.009	

5.9:1	

	  53.09 % SiO2
  15.32 % Al2O3
  0.34 % B2O3
  3.11 % K2O
  2.83 % Na2O
  17.58 % CaO
  7.01 % MgO
  0.34 % Fe2O3
  0.40 % TiO2
	80.73	

matte, hamada sugar..98	6	Transparent Green	matte Crystalline	Reduction	custer	55.00	3110	5.00	whiting	10.00	zinc oxide	9.00	barium	20.00	om4	1.00	

bentonite	3.00	rio	2.50	rutile	2.00	copper carb	3.00	WS98 tested: EDD2
sugary, crysally trans matte, good bright but maybe too crystally for function
formerly: hamada green..LB '93-24
aka: SP98 J2

Summer 98: S67
Ox&Red-dark green, fits, flash edge

LB: used summer fall98, w/ just copper works very well.  w/green mix, funky, added 5% flint to batch and helped, needs work

	barium: HIGHLY Toxic-avoid ingestion.  Do not use in glazes intended for use with food.
om4: free silica -wear a NIOSH approved dust mask when handling dry material
	0.143	0.093	0.259	
	
	0.242	
	0.264	

0.230	0.005	

1.660	

7.2:1	

	  46.19 % SiO2
  10.84 % Al2O3
  0.14 % B2O3
  6.25 % K2O
  2.69 % Na2O
  6.72 % CaO
  17.19 % BaO
  9.96 % ZnO
	97.16	

matte, orange	5	
	matte	Ox. or Red.	f4	50.00	ns	20.00	barium	6.00	whiting	13.00	epk	8.00	flint	3.00	

bent	3.00	rio	4.00	titanium	8.00	
	
	aka: LB93-44: think this is the way I got it from lisa originally....
94:notebook #M71....similar formula to: "joe black" holly&nermin95: not a tight surface, has an applied look. has a little sheen....
3.18.98: reduction, orange only when thin, yellow to greenish when thick, poinholes
aka:SP98RR2

Summer 98: S68
Red-darker than OX
leathery, orange brown 
thick-scum of yellowish, white;green

	barium: HIGHLY Toxic-avoid ingestion.  Do not use in glazes intended for use with food.
Flint: free silica-wear a NIOSH approved dust mask when handling dry material
	0.121	0.283	0.492	0.003	
	0.101	

0.576	

2.949	

5.1:1	

	  57.50 % SiO2
  19.06 % Al2O3
  3.70 % K2O
  5.68 % Na2O
  8.96 % CaO
  0.03 % MgO
  5.03 % BaO
	87.32	

matte, very velvety color	5	
	matte	Oxidation	ns	60.00	barium	40.00	

bent	3.00	

aka:dead.velvet matt..LB93-55...toxic!!!
very velvety, intense color
Mn dio  3%
Cobalt Carb 1%
Copper Carb 3%
Chrome 2%
3.18.98:reduction: with no color nice frosty matt bubbles where thin and over blackslip
aka:SP98 GT2

Summer 98: S69
frosty matte, many crazes

	barium: HIGHLY Toxic-avoid ingestion.  Do not use in glazes intended for use with food.
	0.086	0.283	0.021	0.006	
	0.604	

0.408	

1.807	

4.4:1	

	  40.21 % SiO2
  15.42 % Al2O3
  3.00 % K2O
  6.49 % Na2O
  0.44 % CaO
  0.07 % MgO
  34.32 % BaO
	104.86	

matte, woo 98	6	iron yellow	matte	Reduction	Kona F-4 Spar	40.00	3110	6.00	Dolo	15.00	Barium	19.00	whiting	4.00	om4	8.00	flint	8.00	

Red Iron Oxide	2.00	zirco	15.00	bent	3.00	
	
	98 to be tested
formerly Woo Yellow..burkett:Omit Iron and add 2% Copper Carbonate for Turquoise. No colorant results in tan/white.

Summer 98: S70
Red-richer than OX
yellow greenish
thick-whitish
flash edge, iron specks, fits

S 70.I 8% titanium yellow

	barium: HIGHLY Toxic-avoid ingestion.  Do not use in glazes intended for use with food.
om4: free silica -wear a NIOSH approved dust mask when handling dry material
Flint: free silica-wear a NIOSH approved dust mask when handling dry material
	0.055	0.141	0.353	0.209	
	0.242	

0.252	0.005	0.003	

1.831	0.003	

7.3:1	

	  50.93 % SiO2
  11.90 % Al2O3
  0.14 % B2O3
  2.41 % K2O
  4.03 % Na2O
  9.17 % CaO
  3.89 % MgO
  17.18 % BaO
  0.23 % Fe2O3
  0.09 % TiO2
	88.15	

matte, yellow-korman 98	6	
	matte	Reduction	f4	40.00	3110	10.00	dolo	12.00	barium	20.00	om4	9.00	flint	9.00	

rio	6.00	bent	3.00	

98 test?

formerly korman yellow..LB 93-31
Summer 98: S71
fits
Ox-yellow, orange green, bright
Red-orange brown Black
mottled streaky, wet/dry

barium: HIGHLY Toxic-avoid ingestion.  Do not use in glazes intended for use with food.
om4: free silica -wear a NIOSH approved dust mask when handling dry material
Flint: free silica-wear a NIOSH approved dust mask when handling dry material
	0.067	0.192	0.253	0.192	
	0.297	

0.305	0.012	0.003	

2.323	0.003	

7.6:1	

	  54.10 % SiO2
  12.06 % Al2O3
  0.31 % B2O3
  2.44 % K2O
  4.62 % Na2O
  5.51 % CaO
  2.99 % MgO
  17.65 % BaO
  0.19 % Fe2O3
  0.08 % TiO2
	86.55	

matte, yellow-St John's 98	6	greenish yellow / brown	runny matte	Reduction	custer	40.00	3110	6.00	Dolomite	15.00	Talc	3.00	Whiting	5.00	Barium	20.00	om4	7.00	Flint	4.00	

Yellow Ochre	0.50	Red Iron Oxide	3.00	Zircopax	14.00	
	
	98 test SS2:  ugly yellow green, runny
wet/dry thing, maybe up the flint
 maybe interesting with different color

formerly ST. JOHNS YELLOW..burkett:Use a medium thickness of application.  Ultrox can be used instead of Zircopax. Similar to Woo & Lewis Yellows.

Summer 98: S72
Test unsived not good	Talc: wear a NIOSH approved dust mask when handling dry material

barium: HIGHLY Toxic-avoid ingestion.  Do not use in glazes intended for use with food.
om4: free silica -wear a NIOSH approved dust mask when handling dry material
Flint: free silica-wear a NIOSH approved dust mask when handling dry material
	0.105	0.081	0.328	0.249	
	0.237	

0.205	0.005	

1.612	0.002	

7.9:1	

	  48.91 % SiO2
  10.56 % Al2O3
  0.15 % B2O3
  5.00 % K2O
  2.53 % Na2O
  9.30 % CaO
  5.05 % MgO
  18.34 % BaO
  0.10 % TiO2
	90.43	

matte, zircon II	6	
	?	Ox. or Red.	ns	28.00	wollastonite	11.00	gb	16.00	barium carb	10.00	superpax	20.00	kaolin	10.00	flint	5.00	

notebook# m67
3.18.98: reduction, tested
aka:SP98 GT3

Summer 98: S73
very low sheen, opaque white	Barium Carb: HIGHLY Toxic-avoid ingestion.  Do not use in glazes intended for use with food.
Flint: free silica-wear a NIOSH approved dust mask when handling dry material
	0.049	0.201	0.565	0.004	
	0.180	

0.357	0.233	

2.463	
	0.385	

6.9:1	

	  45.58 % SiO2
  11.22 % Al2O3
  4.99 % B2O3
  1.42 % K2O
  3.85 % Na2O
  9.77 % CaO
  0.06 % MgO
  8.51 % BaO
  14.61 % ZrO2
	80.78	

matte, zircon
	6	
	soft opaque matte	Ox. or Red.	ns	30.00	wollastonite	20.00	gb	20.00	barium carb	10.00	superpax	10.00	om4	10.00	

risd 94
put on thin, alot of bubbles(very small), even grey white color, opaque if right thickness, dead matte
aka:SP98 JL4

Summer 98: S74
crazed shiny semi trans

S74.D 8% Zirc yellow

S74.H 8% Vanadium

Barium Carb: HIGHLY Toxic-avoid ingestion.  Do not use in glazes intended for use with food.
om4: free silica -wear a NIOSH approved dust mask when handling dry material
	0.041	0.165	0.656	0.005	
	0.132	

0.248	0.214	0.003	

1.767	0.003	0.142	

7.1:1	

	  44.99 % SiO2
  10.73 % Al2O3
  6.32 % B2O3
  1.65 % K2O
  4.33 % Na2O
  15.61 % CaO
  0.08 % MgO
  8.57 % BaO
  0.21 % Fe2O3
  0.08 % TiO2
  7.42 % ZrO2
	88.08	

midrange majolica 2..burkett
	5 - 6	Very Opaque White	Semi-Gloss	Ox. or Red.	Pemco Frit P-54	27.00	Nepheline Syenite	4.00	Calcined Kaolin	9.00	EPK	10.00	Whiting	20.00	Flint	30.00	

Zircopax	25.00	Add CMC gum to harden surface	

Variation of Mid-range Majolica that replaces Gerstley borate with a frit to eliminate surface blemishes of the overglaze majolica colorants. Ferro Frit 3134 can be substituted for Pemco Frit P-54. Good as a majolica-like opaque white glaze with oxides and stains brushed over it. Very stable - does not run, applies well with a brush or by other methods. Doesn't craze on cone 10 porcelain fired to cone 6 - test on cone 6 body. Tested on Aardvark stoneware clays: (listed best to worst for smooth surface) Porcelain, Hopkins White 60, Joe Soldate 60, Rio Red (the last two may have a fairly gritty surface, even at cone 6).
Possible Glaze Flaws:  This glaze is fairly powdery without any binder. It will crawl slightly if applied too thickly followed by a wash of color on the raw glaze. 
YOU MUST add CMC to glaze batch to harden the raw surface of this glaze. Use about one tablespoon of CMC powder (soaked in a pint of hot water overnight) per 3000 gram batch.
Colors: Use mason stains mixed 50/50 with Pemco frit P-25 or Ferro Frit 3124, or use 70 stain/30 gerstley borate in a watery mix for colors over glaze or some combination of gerstley borate and frit. Using too much gerstley borate may make the stain change color or become pastel. Purple stains may need to have more flux added up to 3 parts flux to 1 part stain. If you use all frit, add liquid starch or CMC to colors for easier brushing and to minimize smearing before they're fired. A small amount of bentonite may also help to keep the all-frit mixture from settling out.  These binders are not as necessary with the gerstley borate. Use these Duncan EZ-stroke transparent underglazes as overglaze wash for color: EZ003, EZ004, EZ007, EZ012, EZ014, EZ019, EZ020, EZ021, EZ024, EZ025, EZ027, EZ028, EZ030, EZ032, EZ161. Almost all the other EZstrokes will work, especially if thinned slightly. The dark blue and the orange EZstrokes will wrinkle and get rough if applied too thickly. Cover coat CC 154 should work as well. Most other Cover Coat colors will work when  thinly applied, but may be dry if thick. Try adding a teaspoonful of frit or gerstley borate to a jar of CC underglaze for glossier color. Other color possibilities include washes of the common colorants (mix chrome and rutile 50/50 with gerstley borate or frit).
A thin red iron or red earthenware slip or possibly a red terra sigillata on the foot or other exposed clay areas makes a nice contrast if used on a white clay body.  Richard Burkett 1991. 
Other color possibilities: A nice dark blue green with: 2% cobalt carb + 3% chrome oxide + 2% black iron oxide added to the glaze. SDSU 1992
3.18.98:reduction, good sparkly satin white
aka:SP98 JL5

Summer 98: S75
White sheen satin

W/stain S75.F 8% Deep Crimson

	Flint: free silica-wear a NIOSH approved dust mask when handling dry material
	0.006	0.148	0.844	0.003	

0.241	0.256	

2.571	0.006	

10.7:1	

	  60.69 % SiO2
  9.67 % Al2O3
  7.00 % B2O3
  0.24 % K2O
  3.62 % Na2O
  18.59 % CaO
  0.04 % MgO
  0.20 % TiO2
	73.36	

miss. copper blue green	6	blue green	satin	Ox. or Red.	f4	22.00	gb	13.00	woll	11.00	dolo	22.00	om4	16.00	flint	16.00	

superpax	9.00	copper carb	2.00	

94: notebook#M12...
rich smooth surface matte
aka:SP98 HW5

Summer 98: S76
Ox-Green
Red-Grey
underfired, fits
maybe 5% more GB

	om4: free silica -wear a NIOSH approved dust mask when handling dry material
Flint: free silica-wear a NIOSH approved dust mask when handling dry material
	0.029	0.079	0.615	0.276	

0.195	0.122	0.002	

1.801	0.005	

9.2:1	

	  56.80 % SiO2
  10.45 % Al2O3
  4.46 % B2O3
  1.42 % K2O
  2.57 % Na2O
  18.11 % CaO
  5.83 % MgO
  0.16 % Fe2O3
  0.21 % TiO2
	73.32	

new green .revisedLB96	6	
	shiny glossy	Ox. or Red.	f4	42.00	ns	8.00	barium	16.00	dolo	7.00	whiting	8.00	om4	13.00	flint	6.00	

superpax	8.00	tin	4.00	copper carb	6.00	

94:notebook #M115...
LB: revised to loose 3247
aka: SP98 LW2

Summer 98: S77
fits
Ox-Dark, thin green, spotty
Red-Veils of dark & light

barium: HIGHLY Toxic-avoid ingestion.  Do not use in glazes intended for use with food.
om4: free silica -wear a NIOSH approved dust mask when handling dry material
Flint: free silica-wear a NIOSH approved dust mask when handling dry material
	0.078	0.170	0.394	0.116	
	0.242	

0.400	
	0.003	

2.304	0.006	

5.8:1	

	  52.85 % SiO2
  15.58 % Al2O3
  2.79 % K2O
  4.01 % Na2O
  8.44 % CaO
  1.79 % MgO
  14.17 % BaO
  0.19 % Fe2O3
  0.19 % TiO2
	86.63	

New Purple..
	6	purple	unknown	Ox. or Red.	Barium Carbonate	5.00	Dolomite	5.00	Whiting	8.00	Zinc Oxide	3.00	Custer Feldspar	51.00	Flint	28.00	

Tin Oxide	1.00	Copper Carbonate	1.50	Cobalt Carbonate	0.25	Red Iron Oxide	1.50	
Summer 98: S78
Ox-Light brownish green
Red-Pinkish purple
very shiny	Barium Carbonate: HIGHLY Toxic-avoid ingestion.  Do not use in glazes intended for use with food.
Flint: free silica-wear a NIOSH approved dust mask when handling dry material
	0.197	0.090	0.394	0.097	
	0.090	
	0.133	

0.308	

3.774	

12.3:1	

	  68.11 % SiO2
  9.43 % Al2O3
  5.59 % K2O
  1.68 % Na2O
  6.64 % CaO
  1.17 % MgO
  4.15 % BaO
  3.24 % ZnO
	74.85	

nick's missfire 98	6	
	shiny glossy	Reduction	ns	40.00	3110	10.00	whiting	15.00	talc	10.00	om4	15.00	flint	10.00	

tin	11.00	copper carb	1.00	

98 test AS2:  weird devitrified surface similar to chun group

formerly nick's missfire..JO 93-15

Summer 98: S79
Ox-Mint green shiny
Red-Pinkish red, satin

S79.D 8% Zinc yellow

	Talc: wear a NIOSH approved dust mask when handling dry material

om4: free silica -wear a NIOSH approved dust mask when handling dry material
Flint: free silica-wear a NIOSH approved dust mask when handling dry material
	0.066	0.247	0.463	0.224	

0.377	0.011	0.003	

2.579	0.006	

6.8:1	

	  61.57 % SiO2
  15.26 % Al2O3
  0.32 % B2O3
  2.46 % K2O
  6.08 % Na2O
  10.34 % CaO
  3.58 % MgO
  0.20 % Fe2O3
  0.20 % TiO2
	81.69	

Soff white satin..CM.93.58	5	
	matte	Ox. or Red.	custer	64.00	whiting	9.00	zinc oxide	15.00	epk	10.00	flint	2.00	

untested
crystals because of zinc?
3.18.98: reduction, semi transparent, whitish milky texture, low sheen
aka: SP98 SO3

Summer 98: S80
Shiny crazed

S80.F 4% crimson	Flint: free silica-wear a NIOSH approved dust mask when handling dry material
	0.180	0.082	0.247	

0.491	

0.385	
	0.003	

2.244	

5.8:1	

	  53.85 % SiO2
  15.66 % Al2O3
  6.79 % K2O
  2.04 % Na2O
  5.55 % CaO
  15.98 % ZnO
  0.20 % Fe2O3
	84.77

File: building38.com-v2-0/01_ceramics/00_data/data3.html
peacock blue..98
	6	Opaque Brown/Blue	Texture	Reduction	ns	45.00	3110	10.00	talc	6.00	dolo	10.00	whiting	8.00	flint	21.00	

bent	3.00	rutile	4.00	gran ill.	4.00	cobalt carb	0.50	smooth, spotty, streaky, mottled brown/beige & blue, 1950/60's classic
revised from ^10 Peacock Blue..Burkett which said: Apply medium thickness - best on porcelain. This glaze is a possible alternative to Barium matte turquoise glazes.
3.18.98: reduction, spotty black in blue
aka: SP98 SR5

Summer 98: S82
2 test-completely different 
retest
	Talc: wear a NIOSH approved dust mask when handling dry material

Flint: free silica-wear a NIOSH approved dust mask when handling dry material
	0.064	0.257	0.404	0.275	

0.286	0.011	

2.631	

9.2:1	

	  64.85 % SiO2
  11.98 % Al2O3
  0.33 % B2O3
  2.46 % K2O
  6.53 % Na2O
  9.32 % CaO
  4.56 % MgO
	80.37	

persimmon 98	6	dark reddish brown	Crystalline	Reduction	Custer	52.00	Bone Ash	9.00	Whiting	10.00	EPK	8.00	Flint	21.00	

Red Iron Oxide	13.00	bent	3.00	

98 tested ESC1:
very dark crystally, slightly purple
interesting halo effect with rutile overglaze
 
formerly: PERSIMMON..burkett...Apply a medium thickness. This glaze is red/black when thick, red brown when thinner. Fire in medium (not heavy) reduction and oxidize for the last 30-60 minutes for better red.
Summer 98: S83
Ox-Not as good as redux
Red-dark, slight purpleish
fits	Flint: free silica-wear a NIOSH approved dust mask when handling dry material
	0.207	0.092	0.701	

0.432	
	
	0.107	

3.727	

8.6:1	

	  64.39 % SiO2
  12.66 % Al2O3
  5.61 % K2O
  1.64 % Na2O
  11.31 % CaO
  4.37 % P2O5
	82.16	

persimmon..notebook	6	
	?	Ox. or Red.	custer	34.00	whiting	17.00	epk	8.00	flint	41.00	

rio	13.00	

soph96:test with just chrome 1%
94: # M114...
aka: SP98 GT4
Summer 98: S84
Red-Good temaku
thin-cold brown, not orange brown

	Flint: free silica-wear a NIOSH approved dust mask when handling dry material
	0.160	0.076	0.764	

0.387	

5.049	

13.0:1	

	  74.81 % SiO2
  9.75 % Al2O3
  3.73 % K2O
  1.16 % Na2O
  10.56 % CaO
	66.28	

porc. #1 98
	6	celadon	shiny glossy bubbly	Reduction	custer	25.00	3110	5.00	whiting	20.00	epk	20.00	flint	30.00	

rio	1.25	

98 test RW1:  kils chrome, too bubbly?

formerly porc. #1..JO 93-2

Summer 98: S86
S86.E Zinc blue
grey green
Some craze
Brighter in Redux
a little to stiff, semi opaque	Flint: free silica-wear a NIOSH approved dust mask when handling dry material
	0.111	0.092	0.794	0.004	

0.450	0.008	0.004	

3.817	0.004	

8.5:1	

	  67.91 % SiO2
  13.60 % Al2O3
  0.18 % B2O3
  3.11 % K2O
  1.69 % Na2O
  13.19 % CaO
  0.06 % MgO
  0.18 % Fe2O3
  0.09 % TiO2
	70.99	

purple..LB93.70
	5	
	matte	Ox. or Red.	ns	31.00	dolo	16.00	talc	7.00	magnesium carb	7.00	whiting	3.00	Barnard Slip	3.00	om4	17.00	flint	16.00	

cobalt carb	1.00	

from Stinson
aka:SP98 J5

Summer 98: S87
under fluxed
not good, needs work	Talc: wear a NIOSH approved dust mask when handling dry material

om4: free silica -wear a NIOSH approved dust mask when handling dry material
Flint: free silica-wear a NIOSH approved dust mask when handling dry material
	0.043	0.119	0.290	0.548	

0.288	
	0.010	

2.000	0.007	
	
	0.002	
	6.9:1	

	  59.58 % SiO2
  14.58 % Al2O3
  2.03 % K2O
  3.67 % Na2O
  8.09 % CaO
  10.96 % MgO
  0.79 % Fe2O3
  0.30 % TiO2
  0.10 % MnO2
	71.00	

randall red..LB93-50	5	
	matte	Reduction	cornwall	54.00	dolo	9.00	talc	6.00	gb	12.00	cryolite	9.00	flint	10.00	

copper carb	0.50	tin	4.00	

Summer 98: S88
Ox-Slightly turquois Robins egg
semi opaque, bright, flash edge

S88.C 8% Pras yellow

	Talc: wear a NIOSH approved dust mask when handling dry material

Cryolite: Possibly Toxic - avoid breathing dust.  Properly ventilate kilns - releases Fluorine when fired.
Flint: free silica-wear a NIOSH approved dust mask when handling dry material
	0.064	0.321	0.332	0.283	

0.295	0.145	
	0.006	

2.685	

0.760	9.1:1	

	  59.16 % SiO2
  11.04 % Al2O3
  3.70 % B2O3
  2.20 % K2O
  7.30 % Na2O
  6.82 % CaO
  4.18 % MgO
  0.29 % P2O5
  5.28 % F
	77.57	

randy white	5 - 6	white	messed	Ox. or Red.	Cornwall Stone	20.00	F-4 Feldspar	41.00	whiting	19.00	Calcined Kaolin	8.00	OM-4 Ball Clay	9.00	Zinc Oxide	3.00	

superpax	10.00	

soph96: try rutile2%....chrome1%.....cobalt1%
holly95: dry flat cold white, cracks over rio...
94:notebook # M30..
matte glaze that tends to crawl even when thin; also tendency to pinhole, especially on porcelain; sometimes hint of blue...
nice drop pax, add: rutile 2%..or cobalt 1%...
aka: SP98 SR3

Summer 98: S89
Stiff white, needs flux

OM-4 Ball Clay: free silica -wear a NIOSH approved dust mask when handling dry material
	0.090	0.166	0.630	0.003	

0.111	

0.506	
	0.003	0.003	

2.590	0.009	

5.1:1	

	  57.20 % SiO2
  18.97 % Al2O3
  3.12 % K2O
  3.79 % Na2O
  12.98 % CaO
  0.04 % MgO
  3.31 % ZnO
  0.18 % Fe2O3
  0.15 % P2O5
  0.26 % TiO2
	82.00	

randy's red..risd96.Erik's	6	Opaque Red  modelled	Shiny or Glossy	Ox. or Red.	f4	20.00	gb	31.00	talc	14.00	epk	5.00	flint	30.00	

rio	15.00	bent	2.00	

notebook :# m75
interesting calcium/boron devitrification.  good in reduction, oxidation ok but probably better using 10% black iron instead of rio deggendorf95: ? calls gloppy rust red 
aka: SP98 JL5
Summer 98: S90
Mottled color

	Talc: wear a NIOSH approved dust mask when handling dry material

Flint: free silica-wear a NIOSH approved dust mask when handling dry material
	0.034	0.160	0.429	0.378	

0.190	0.439	

3.429	

18.0:1	

	  66.80 % SiO2
  6.29 % Al2O3
  9.90 % B2O3
  1.04 % K2O
  3.21 % Na2O
  7.82 % CaO
  4.93 % MgO
	60.59	

raspberry base	5	yellow gray	matte	Ox. or Red.	Custer Feldspar	27.00	Ferro Frit 3134	9.00	Gerstley Borate	8.00	Talc	8.00	Calcium Carbonate	21.00	Edgar Plastic Kaolin	9.00	Flint	18.00	

94: notebook # M74...
Yellow middle gray color
slight texture (like rolling hills)
flat matte 
Black/brown dots (maybe not mixed)
translucent
aka: sp98 GT 5

Summer 98: S91
Low sheen, some craze, whitish translucent

S91.F 8% Deep crimson

	Talc: wear a NIOSH approved dust mask when handling dry material

Flint: free silica-wear a NIOSH approved dust mask when handling dry material
	0.072	0.087	0.683	0.157	

0.195	0.157	

2.145	

11.0:1	

	  59.51 % SiO2
  9.20 % Al2O3
  5.04 % B2O3
  3.14 % K2O
  2.50 % Na2O
  17.70 % CaO
  2.91 % MgO
	76.56	

red-brown..holly95	5/6	red	satin	Oxidation	custer	32.00	barium	38.00	zinc	15.00	Lithium Carb	2.00	flint	13.00	

nickl carb	4.00	

pinkish red on raw clay, red to brown streaks over white slip, spotted red to purple over black slip

Summer 98: S92
Ox-Nice raspberry pink, runs, color floating in amber

	barium: HIGHLY Toxic-avoid ingestion.  Do not use in glazes intended for use with food.
Flint: free silica-wear a NIOSH approved dust mask when handling dry material
	0.074	0.035	0.004	
	0.059	0.422	
	0.405	

0.118	

1.280	

10.8:1	

	  38.90 % SiO2
  6.07 % Al2O3
  3.54 % K2O
  1.11 % Na2O
  0.10 % CaO
  0.91 % Li2O
  32.72 % BaO
  16.69 % ZnO
	95.50	

reeve green 98
	6	Opaque Green	shiny glossy	Reduction	custer	65.00	3110	5.00	whiting	15.00	om4	5.00	flint	10.00	

bentonite	3.00	chrome oxide	4.00	

98 first tesedt with 5% more 3110 and 5% less flint than this receipe, it was too bubbly

needs retest as is

formerly known as:  reeve's green..LB  burkett calls it mean green and says, "Intense green: use sparingly. This glaze can be applied quite thickly or slip trailed over another glaze with out much danger of running."

Summer 98: S93
Ox-Chrome green, opaque, a little stiff

	om4: free silica -wear a NIOSH approved dust mask when handling dry material
Flint: free silica-wear a NIOSH approved dust mask when handling dry material
Chrome Oxide: all chromium compounds should be viewed as potentially carcinogenic
	0.262	0.160	0.578	

0.455	0.007	0.004	

3.702	0.004	

8.1:1	

	  65.93 % SiO2
  13.76 % Al2O3
  0.15 % B2O3
  7.33 % K2O
  2.94 % Na2O
  9.61 % CaO
  0.18 % Fe2O3
  0.09 % TiO2
	83.78	

Rick's Clear Glossy..burkett	6	clear transparent	glossy	Ox. or Red.	F-4 Feldspar	35.00	Gerstley Borate	23.00	Barium Carbonate	8.00	Whiting	8.00	Tile #6 Clay	8.00	Silica	18.00	

colorants:  Green-CopperCarb.	3.00	Yellow-Red Iron Oxide	5.00	Burgandy-Purple-Mang. Carb.	2.50	Cobalt Carb.	0.25	same as VC trans. glossy except it uses epk.  Colorants cont:  Turquoise-Copper Carb. 1.5% & Chrome Oxide .25%.  These colorants are for oxidation firing & change dramatically in reduction.  Barium Carb. content at 8% should be safe enough for food.
	Barium Carbonate: HIGHLY Toxic-avoid ingestion.  Do not use in glazes intended for use with food.
Silica: free silica-wear a NIOSH approved dust mask when handling dry material
	0.061	0.186	0.610	0.003	
	0.139	

0.325	0.325	

2.807	0.003	

8.6:1	

	  56.68 % SiO2
  11.13 % Al2O3
  7.60 % B2O3
  1.92 % K2O
  3.87 % Na2O
  11.50 % CaO
  0.03 % MgO
  7.16 % BaO
  0.07 % TiO2
	78.15	

satin A..LB93-33	5	
	matte	Ox. or Red.	ns	45.00	gb	5.00	magnesium carbonate	5.00	whiting	20.00	flint	25.00	

bent	3.00	

Summer 98: S95
Satin sheen, some craze, whitish milky, flash edge

S91.F 8% Deep crimson	Flint: free silica-wear a NIOSH approved dust mask when handling dry material
	0.058	0.196	0.589	0.157	

0.270	0.055	

2.322	

8.6:1	

	  61.24 % SiO2
  12.07 % Al2O3
  1.67 % B2O3
  2.41 % K2O
  5.31 % Na2O
  14.49 % CaO
  2.77 % MgO
	81.81	

satin base (for pink)..burkett	6	Translucent Semi-Opaque	Semi-Gloss, satin	Oxidation	3124	29.00	Nepheline Syenite	10.00	Whiting	21.00	Flint	40.00	

A smooth satin, barium-free glaze which flows if thick.  Richard Burkett 1990 original calls forFrit P-25

Summer 98: S96
Thin shitish, lapping shows, needs thickening

S96.F 8% Crimson

	Flint: free silica-wear a NIOSH approved dust mask when handling dry material
	0.021	0.134	0.845	

0.152	0.170	

3.080	

20.3:1	

	  68.53 % SiO2
  5.74 % Al2O3
  4.37 % B2O3
  0.74 % K2O
  3.07 % Na2O
  17.56 % CaO
	70.87	

SC40F	5	blue gray	matte	Ox. or Red.	Custer Feldspar	24.00	Ferro Frit 3134	29.00	Dolomite	4.00	Calcium Carbonate	12.00	Edgar Plastic Kaolin	9.00	Flint	22.00	

94: notebook #M73...middle to light blue gray 
glossy matte
translucent
tiny dots of white (maybe not mixed)
slight texture

Summer 98: S97
Ox-Shiny, some devit, fits

S91.F 8% Deep crimson

	Flint: free silica-wear a NIOSH approved dust mask when handling dry material
	0.073	0.169	0.696	0.062	

0.206	0.270	

2.639	

12.8:1	

	  61.64 % SiO2
  8.17 % Al2O3
  7.27 % B2O3
  2.68 % K2O
  4.08 % Na2O
  15.17 % CaO
  0.97 % MgO
	77.66	

SG 42..notebook	6	
	shiny glossy	Ox. or Red.	gb	50.00	whiting	2.00	epk	16.00	flint	32.00	

bent	3.00	

soph96:test rutile 2%
in the book: copper2%+cobalt2.5%=
grayish purple w/red flashes in soda 

Summer 98: S98
Shiny, thick-whitish, devit
clumpy

S98.I 8% Titanium
	Flint: free silica-wear a NIOSH approved dust mask when handling dry material
	0.004	0.163	0.829	0.004	

0.229	0.806	0.004	

3.143	0.004	

13.7:1	

	  57.88 % SiO2
  7.14 % Al2O3
  17.17 % B2O3
  0.12 % K2O
  3.10 % Na2O
  14.26 % CaO
  0.06 % MgO
  0.18 % Fe2O3
  0.09 % TiO2
	65.52	

shino	6	
	shiny glossy	Ox. or Red.	ns	54.00	spod	22.00	gb	5.00	soda	4.00	om4	15.00	

94: notebook #M90...
janny95: oxidation=battleship gray
reduction=gray if thick, and warm orange, and clearish color if thin...
LB: red gold metalic w/rio over

Summer 98: S99
Tested w/copper
Ox-Runny dark shiny green
Red-red green gun metal
very shiny

	soda: caustic-avoid contact with skin or eyes or inhalation of mists
om4: free silica -wear a NIOSH approved dust mask when handling dry material
	0.126	0.542	0.118	0.008	0.206	

0.920	0.088	0.008	0.004	

3.899	0.008	

4.2:1	

	  59.27 % SiO2
  23.74 % Al2O3
  1.54 % B2O3
  3.01 % K2O
  8.50 % Na2O
  1.67 % CaO
  0.08 % MgO
  1.57 % Li2O
  0.33 % Fe2O3
  0.15 % P2O5
  0.15 % TiO2
	87.99	

somebright	6	green?	shiny glossy	Ox. or Red.	custer	40.00	3110	5.00	whiting	7.00	zinc oxide	10.00	stront	25.00	om4	13.00	

copper carb	5.00	rio	1.25	

formerly somebright green..JO adjusted to:

Summer 98: S100  fits
Thin-green, Thick-metal black
Red-brichter
very shiny

	om4: free silica -wear a NIOSH approved dust mask when handling dry material
	0.100	0.073	0.176	0.002	

0.273	

0.376	

	0.233	0.004	0.002	

1.416	0.004	

6.1:1	

	  43.64 % SiO2
  12.22 % Al2O3
  0.15 % B2O3
  4.83 % K2O
  2.31 % Na2O
  5.08 % CaO
  0.05 % MgO
  11.40 % ZnO
  20.02 % SrO
  0.15 % Fe2O3
  0.15 % TiO2
	96.01	

SP White	6	white	rough	Ox. or Red.	Kona F-4 Feldspar	47.00	Wollastonite	14.00	whiting	11.00	Zinc Oxide	10.00	EPK	18.00	

pax	10.00	

94: notebook# M22
Rough matt, white cracks, flakes off surface, harsh texture, opaque
similar formula to:
"LA matt"
aka: SP98 RR3

Summer 98: S101
Stiff white
Thick-crawl

0.056	0.111	0.553	0.002	

0.278	

0.352	
	0.002	

1.781	0.002	

5.1:1	

	  51.15 % SiO2
  17.16 % Al2O3
  2.53 % K2O
  3.30 % Na2O
  14.82 % CaO
  0.05 % MgO
  10.80 % ZnO
  0.14 % Fe2O3
  0.10 % TiO2
	84.31	

Spod.Satin	6	white transluscient	matte	Oxidation	F4	36.00	Spodumene	17.00	Gerstley Borate	9.00	Calcium Carbonate	7.00	Barium Carbonate	17.00	Magnesium Carbonate	8.00	epk	6.00	

superpax	14.00	

94:notebook #M68...tan gray color
edges and tops of bumps of stoneware pieces turn a orange shade of
 tan brown
smooth matte...translucent
nermin95:  Smooth, matte, marble like stoney surface transluscient but not good for underglazes.
janny95:  nice rich opaque

Summer 98: S102
Ox-Ok but redux better
Red-Thick-white, traps copper
  Thin-yellow&iron spots, transmute
  Flash edge, opaque

S102.E 8% Zinc Blue
	Barium Carbonate: HIGHLY Toxic-avoid ingestion.  Do not use in glazes intended for use with food.
	0.048	0.113	0.291	0.238	0.095	0.216	

0.336	0.093	0.003	

1.647	

4.9:1	

	  46.32 % SiO2
  16.06 % Al2O3
  3.04 % B2O3
  2.11 % K2O
  3.28 % Na2O
  7.63 % CaO
  4.50 % MgO
  1.31 % Li2O
  15.50 % BaO
  0.23 % Fe2O3
	84.63	

spodumene..risd95.holly	6	beige	matt	Oxidation	G-200 Spar	21.00	spodumene	30.00	gerstley borate	4.00	dolomite	24.00	epk	9.00	flint	12.00	

tin oxide	5	

Summer 98: S103
Ox-Ok, whitish, drier than Spod satin
Needs to be sived	Flint: free silica-wear a NIOSH approved dust mask when handling dry material
	0.064	0.039	0.389	0.335	0.173	

0.379	0.044	0.003	0.003	

2.126	

5.6:1	

	  58.25 % SiO2
  17.61 % Al2O3
  1.41 % B2O3
  2.74 % K2O
  1.09 % Na2O
  9.94 % CaO
  6.16 % MgO
  2.37 % Li2O
  0.23 % Fe2O3
  0.18 % P2O5
	69.87	

SS3 98	6	dark  reddish	Semi-Gloss	Reduction	custer	45.00	3110	5.00	dolo	2.00	whiting	15.00	epk	13.00	flint	20.00	

copper carb	8.00	rio	1.00	

98 tested SS3:  smooth gloss 
dark mottled, good glaze, not so good color
maybe better over porcelain
chrome overglaze good
formerly satin red..LB '93-28

Summer 98: S104
Ox-Shinier than redux, green dark
Red-Thick-pink red, liveryish (may be should loose rio)

	Flint: free silica-wear a NIOSH approved dust mask when handling dry material
	0.188	0.128	0.639	0.045	

0.474	0.008	

3.793	0.004	

8.0:1	

	  66.94 % SiO2
  14.19 % Al2O3
  0.18 % B2O3
  5.20 % K2O
  2.32 % Na2O
  10.52 % CaO
  0.53 % MgO
  0.09 % TiO2
	75.84	

stokes base.alfred..risd95.mc	6	
	matte	Ox. or Red.	ns	57.00	barium carb	26.00	lithium carb	3.00	ball clay	8.00	flint	6.00	

bent	2.00	

almost same as our "stoney flat matte"marion95: Alfred notebook. With the addition of 4% copper carb. -rich turquoise brightest on white clay Copper volotolizes in kiln to create interesting fumining on bare red-brown clay. very rich intense surface.  base +2% mang. diox. gives nice pinkish purple. tested on cone 6 white clay.
similar to formula:
"risd95.mc.alfred.stokes green"

Summer 98: S105
Traps copper in redux
erazed
flash edge
satin matte

S105.J 8% Red stain	Barium Carb: HIGHLY Toxic-avoid ingestion.  Do not use in glazes intended for use with food.
Ball Clay: free silica-wear a NIOSH approved dust mask when handling dry material
Flint: free silica-wear a NIOSH approved dust mask when handling dry material
	0.096	0.299	0.023	0.007	0.136	0.439	

0.505	
	0.003	

2.492	0.003	

4.9:1	

	  49.50 % SiO2
  17.03 % Al2O3
  2.98 % K2O
  6.12 % Na2O
  0.43 % CaO
  0.10 % MgO
  1.36 % Li2O
  22.26 % BaO
  0.17 % Fe2O3
  0.07 % TiO2
	95.98	

stokes green.alfred..risd95.mc
	6	chartreuse	matte	Ox. or Red.	ns	59.00	barium carb	22.00	lithium carb	5.00	ball	8.00	flint	6.00	

bent	2.00	chrome oxide	2.00	

almost same as our "stoney flat matte"marion95:  Alfred notebook 1989 It is a beautiful chartreuse green when relativly thick beside bare clay the chrome fumes and leaves a brown halo with sparkling crystals...very nice.
similar formula to:
"risd95.mc.alfred.stokesbase"

Summer 98: S106
Best in Redux, dry matte
geern when thick
brown when thin

	Barium Carb: HIGHLY Toxic-avoid ingestion.  Do not use in glazes intended for use with food.
Ball: free silica-wear a NIOSH approved dust mask when handling dry material
Flint: free silica-wear a NIOSH approved dust mask when handling dry material
Chrome Oxide: all chromium compounds should be viewed as potentially carcinogenic
	0.096	0.298	0.022	0.006	0.218	0.359	

0.503	
	0.003	

2.471	0.003	

4.9:1	

	  51.00 % SiO2
  17.63 % Al2O3
  3.09 % K2O
  6.36 % Na2O
  0.41 % CaO
  0.07 % MgO
  2.23 % Li2O
  18.94 % BaO
  0.17 % Fe2O3
  0.07 % TiO2
	95.93	

stoney flat matte..notebook	5	unknown	matte	Ox. or Red.	Nepheline Syenite	60.00	Lithium Carbonate	5.00	Barium Carbonate	21.00	Ball Clay	8.00	Flint	6.00	

Summer 98: S107
Dry matte, needs more glass
flash edge, look like it fits
dry edge

S107.I 8% Titanium Yellow

	Barium Carbonate: HIGHLY Toxic-avoid ingestion.  Do not use in glazes intended for use with food.
Ball Clay: free silica-wear a NIOSH approved dust mask when handling dry material
Flint: free silica-wear a NIOSH approved dust mask when handling dry material
	0.097	0.306	0.023	0.010	0.219	0.345	

0.513	
	0.003	

2.519	0.003	

4.9:1	

	  51.54 % SiO2
  17.82 % Al2O3
  3.10 % K2O
  6.47 % Na2O
  0.44 % CaO
  0.14 % MgO
  2.21 % Li2O
  18.02 % BaO
  0.17 % Fe2O3
  0.07 % TiO2
	95.56	

stoney matte	5	clear	matte	Oxidation	F4	57.00	Barium Carbonate	18.00	Zinc	10.00	Kaolin	9.00	Flint	6.00	

soph96: test with copper 3%...
LB: probably safe...
94: notebook# M48..copper 3%=red w/ spots
nermin95:  milky, stoney look, whitish not very good on underglaze stains,not bad with gosu and red iron oxide

Summer 98: S108
Dry matte

	Barium Carbonate: HIGHLY Toxic-avoid ingestion.  Do not use in glazes intended for use with food.
Flint: free silica-wear a NIOSH approved dust mask when handling dry material
	0.091	0.186	0.050	
	
	0.286	
	0.387	

0.447	

2.550	

5.7:1	

	  51.59 % SiO2
  15.35 % Al2O3
  2.90 % K2O
  3.87 % Na2O
  0.94 % CaO
  14.78 % BaO
  10.61 % ZnO
	84.32
