Repository: jsohndata/Y2Kode

# Y2Kode
Collection of codes, sites, and pet projects from year 2000 - 2004. Everything from `<center>`,`<frame>` to `<table>` layout!! How much we have come.

## Log
* 2000/09: Pi a La Mode v1
* 2001/03: Pi a La Mode v2
* 2004/06: building38.com v1
* 2004/12: building38.com v2

File: building38.com-v2-0/01_ceramics/00_data/data4.html
tomato 98
	6	iron red	shiny glossy	Ox. or Red.	f4	40.00	3110	10.00	magnesium carb	24.00	bone ash	7.00	om4	7.00	flint	12.00	

rio	14.00	bentonite	2.00	

formerly a ^10 tomato

Summer 98: S112
Brown, crawl	om4: free silica -wear a NIOSH approved dust mask when handling dry material
Flint: free silica-wear a NIOSH approved dust mask when handling dry material
	0.049	0.142	0.194	0.615	

0.213	0.009	
	0.049	

1.785	0.002	

8.4:1	

	  57.72 % SiO2
  11.68 % Al2O3
  0.32 % B2O3
  2.48 % K2O
  4.74 % Na2O
  5.87 % CaO
  13.35 % MgO
  3.71 % P2O5
  0.11 % TiO2
	75.67	

trans-Deb's 98
	6	clear	shiny	Reduction	Cornwall Stone	35.00	Gerstley Borate	20.00	Dolomite	9.00	Whiting	9.00	om4	18.00	flint	9.00	

98 test SA2: very fluid,
 underglaze flows but color ok. 
 maybe less gb or  switch om4 to epk  to make less fluid

formerly DEB'S TRANSPARENT..burkett:
Apply thinly to porcelain for best results - too thick and it will craze. Works well over underglaze colors/slips.

Summer 98: S113
Red-Flach edge, greenish, crazed

S113.G 8% Chart.

	om4: free silica -wear a NIOSH approved dust mask when handling dry material
Flint: free silica-wear a NIOSH approved dust mask when handling dry material
	0.047	0.121	0.678	0.153	

0.298	0.245	0.003	0.003	

2.378	0.009	

8.0:1	

	  57.59 % SiO2
  12.26 % Al2O3
  6.86 % B2O3
  1.77 % K2O
  3.02 % Na2O
  15.33 % CaO
  2.50 % MgO
  0.20 % Fe2O3
  0.16 % P2O5
  0.28 % TiO2
	73.75	

trans-Japanese Limestone 98
	6	clear, white if thick	Semi-Gloss	Reduction	custer	30.00	3110	8.00	Talc	2.00	Whiting	15.00	om4	10.00	Flint	35.00	

bent	3.00	

98 test: AV1 no craze, good with over/under colors, stiff, white if thick, maybe needs 2% more 3110

formerly JAPANESE LIMESTONE..burkett: Use a medium to thick application for nice crackles in fired glaze.

Summer 98: S114
Ox-
Red-

Talc: wear a NIOSH approved dust mask when handling dry material

om4: free silica -wear a NIOSH approved dust mask when handling dry material
Flint: free silica-wear a NIOSH approved dust mask when handling dry material
	0.141	0.141	0.651	0.068	

0.321	0.012	0.004	

4.554	0.004	

14.2:1	

	  74.06 % SiO2
  8.85 % Al2O3
  0.22 % B2O3
  3.60 % K2O
  2.36 % Na2O
  9.88 % CaO
  0.73 % MgO
  0.16 % Fe2O3
  0.08 % TiO2
	69.85	

trans-Leach..98	6	milky Clear	Semi-Gloss	Reduction	ns	20.00	3110	10.00	custer	20.00	Whiting	20.00	EPK	10.00	Flint	20.00	

bent	3.00	

98 test IH1 good buttery lowsheen almost opaque white, (under/over good even chrome, rutile yellow/orange)

check other similar glazes  maybe "celadon98" is the best 

formerly  LEACH CLEAR..burkett: Use thinly on porcelain.

Summer 98: S115
Under fired

Flint: free silica-wear a NIOSH approved dust mask when handling dry material
	0.105	0.213	0.679	0.003	

0.384	0.013	

3.044	

7.9:1	

	  64.33 % SiO2
  13.76 % Al2O3
  0.32 % B2O3
  3.48 % K2O
  4.65 % Na2O
  13.41 % CaO
  0.04 % MgO
	82.01	

troy II base	6	
	?	Ox. or Red.	ns	32.00	gb	18.00	woll	23.00	barium	11.00	6t	11.00	flint	5.00	

superpax	12.00	

copper carb 2%=strong green...
cobalt carb 1.5%=med. blue...
rio 1.5%+rutile 1.5%=burn orange.
..plain=pure white...
94: notebook# M13

Summer 98: S116
Streaky shiny, flash edge

W/stain S116.H 

	barium: HIGHLY Toxic-avoid ingestion.  Do not use in glazes intended for use with food.
Flint: free silica-wear a NIOSH approved dust mask when handling dry material
	0.039	0.160	0.659	0.007	
	0.136	

0.271	0.182	

1.811	0.005	

6.7:1	

	  49.20 % SiO2
  12.48 % Al2O3
  5.70 % B2O3
  1.67 % K2O
  4.48 % Na2O
  16.73 % CaO
  0.14 % MgO
  9.45 % BaO
  0.18 % TiO2
	88.09	

turk water..LB	6	turquois	Shiny or Glossy	Oxidation	f4	38.00	barium	18.00	gb	6.00	lith	6.00	woll	6.00	epk	6.00	flint	20.00	

bent	3.00	copper carb	3.00	

like the low fire "water blue"
probably wont be turquois in reduction.
probably purplish w/mn dio

Summer 98: S117
Ox-Shiny turqu., craze when thick
Red-Shiny, red & turqu.

S117.G 8% Chart.

	barium: HIGHLY Toxic-avoid ingestion.  Do not use in glazes intended for use with food.
Flint: free silica-wear a NIOSH approved dust mask when handling dry material
	0.059	0.137	0.268	
	0.252	0.283	

0.293	0.078	

2.735	

9.3:1	

	  58.77 % SiO2
  10.70 % Al2O3
  1.93 % B2O3
  2.00 % K2O
  3.04 % Na2O
  5.37 % CaO
  2.68 % Li2O
  15.52 % BaO
	81.92	

voulkos, Janny's	6	dark yellow-green	matte	Reduction	custer	35.00	ns	26.00	whiting	9.00	mag	6.00	barium	12.00	epk	8.00	flint	4.00	

rio	3.00	

janny95: good smooth matte surface, good color
LB: try with more iron

Summer 98: S118
Dark matte yellow green

	barium: HIGHLY Toxic-avoid ingestion.  Do not use in glazes intended for use with food.
Flint: free silica-wear a NIOSH approved dust mask when handling dry material
	0.149	0.173	0.283	0.214	
	0.182	

0.440	

2.363	

5.4:1	

	  53.76 % SiO2
  17.01 % Al2O3
  5.30 % K2O
  4.05 % Na2O
  6.02 % CaO
  3.26 % MgO
  10.57 % BaO
	87.39	

white #2	5 - 6	white	gloss	Ox. or Red.	Nepheline Syenite	45.00	Calcined Kaolin	25.00	Ball Clay	10.00	Flint	20.00	

Titanium	10.00	

94: notebook# 27
Brownish grey, gloss, rough texture, translucent
3.18.98: dry, slight sheen, cream, crawls when thick
aka: SP98 KT3

Summer 98: S119
Looks like vitrified slip
crack, crawl
nice cream yellow light orange
Test more fluxed

	Ball Clay: free silica-wear a NIOSH approved dust mask when handling dry material
Flint: free silica-wear a NIOSH approved dust mask when handling dry material
	0.219	0.686	0.067	0.029	

2.267	
	0.019	

10.495	0.057	

4.6:1	

	  67.26 % SiO2
  24.66 % Al2O3
  2.20 % K2O
  4.54 % Na2O
  0.41 % CaO
  0.13 % MgO
  0.32 % Fe2O3
  0.49 % TiO2
	67.55	

white, bathroom	5 - 6	white	gloss	Ox. or Red.	Custer Feldspar	43.00	Ferro Frit 3124	9.00	Whiting	15.00	Zinc Oxide	2.00	EPK	10.00	Flint	21.00	

Pax	10.00	

94: notebook # M24....
Grayish,w ith light yellow tinge, glossy, some blue specks, translucent
3.18.98: reduction, good gummy gloss white, some pinholes
aka: SP98 LC3

Summer 98: S120
Good white shiny.
 
W/stain S120.C 8% Pras. yellow

	Flint: free silica-wear a NIOSH approved dust mask when handling dry material
	0.170	0.108	0.632	

0.090	

0.426	0.065	

3.628	

8.5:1	

	  65.77 % SiO2
  13.10 % Al2O3
  1.36 % B2O3
  4.83 % K2O
  2.02 % Na2O
  10.68 % CaO
  2.20 % ZnO
	74.80	

white, blue gloss..CM.93.60	5	
	shiny glossy	Ox. or Red.	custer	32.00	gb	15.00	talc	7.00	barium	6.00	flint	31.00	zinc oxide	9.00	

untested
may develop some opal- 
especially w/ rutile
aka:SP98 LW3

Summer 98: S121
Bubbly, a lot of devit.
test W/copper under.  

w/stain S121.E 8% Zinc Blue

	Talc: wear a NIOSH approved dust mask when handling dry material

barium: HIGHLY Toxic-avoid ingestion.  Do not use in glazes intended for use with food.
Flint: free silica-wear a NIOSH approved dust mask when handling dry material
	0.107	0.088	0.188	0.176	
	0.094	
	0.348	

0.169	0.194	

3.150	

18.6:1	

	  63.96 % SiO2
  5.81 % Al2O3
  4.56 % B2O3
  3.41 % K2O
  1.86 % Na2O
  3.55 % CaO
  2.40 % MgO
  4.87 % BaO
  9.57 % ZnO
	68.94	

white, semi matte..ashley95	6	white	Matte	Raku	Neph Sy	51.00	Whiting	20.00	Flint	18.00	EPK Kaolin	9.00	Zinc Oxide	2.00	

ashley95: Nice glaze.  Satin like appearence.  Slight pinholing and crazing. Thick application neccessary...
close to "black, Voulkos rev"
aka: SP98LW2

Summer 98: S123
Ox-Smooth satin, crazed
Red-Smooth setin, crazed, trapped carbon.

W/stain S123.H 8% Vanadium

	Flint: free silica-wear a NIOSH approved dust mask when handling dry material
	0.074	0.240	0.609	0.003	

0.074	

0.444	

2.621	

5.9:1	

	  59.44 % SiO2
  17.11 % Al2O3
  2.64 % K2O
  5.63 % Na2O
  12.91 % CaO
  0.04 % MgO
  2.27 % ZnO
	84.65	

white, sheri	5 - 6	white	matte	Ox. or Red.	Nepheline Syenite	50.00	Gerstley Borate	5.00	Magnesium Carbonate	5.00	Whiting	20.00	Flint	20.00	

superpax	10.00	

94:notebook# M29...
white matte; can hint at a grey or blue, but much potential as a workable white matte cone 6 glaze
3.18.98: reduction, sparkly satin caused by sparkly surface texture
aka: SP98 MT3

Summer 98: S124
 Red Very shiny skim milk white, flash edge, fits?

W/stain S124.E 8%	Flint: free silica-wear a NIOSH approved dust mask when handling dry material
	0.061	0.212	0.574	0.153	

0.291	0.054	

2.179	

7.5:1	

	  59.09 % SiO2
  13.41 % Al2O3
  1.67 % B2O3
  2.57 % K2O
  5.91 % Na2O
  14.54 % CaO
  2.80 % MgO
	84.84	

white, zinc	6	white	smooth	Ox. or Red.	Nepheline Syenite	33.00	Whiting	17.00	Zinc	22.00	Ball Clay	17.00	Flint	11.00	

Pax	10.00	

94: notebook # M21
Blueish-greyish gloss or matt, blue specks, crawls
aka: SP98 HW3

Summer 98: S125
Ox-Varied-wet/dry, opaque/transparent
Red-Vafied-wet/dry, opaque/transparent, traps copper, varied color, Some craze.

 W/stain:
S125.A 8% Floventine Stain

S125.B 8% MnAl pink

S125.C 8% Pras. yellow

S125.D 8% Zinc yellow

	Ball Clay: free silica-wear a NIOSH approved dust mask when handling dry material
Flint: free silica-wear a NIOSH approved dust mask when handling dry material
	0.035	0.102	0.336	0.006	

0.522	

0.234	
	0.002	

1.292	0.006	

5.5:1	

	  44.74 % SiO2
  13.78 % Al2O3
  1.90 % K2O
  3.63 % Na2O
  10.84 % CaO
  0.12 % MgO
  24.50 % ZnO
  0.17 % Fe2O3
  0.29 % TiO2
	87.42	

white	5 - 6	white	matt	Ox. or Red.	Custer feldspar	30.00	ferro frit 3124	15.00	Calcined Kaolin	25.00	Ball Clay	10.00	Flint	20.00	

Tin	6.00	

94: notebook # M26
Dry, matt , rough texture, cracks, opaque, more like vitrious slip
3.18.98:crawls some, pink biege, semi trans.
aka: SP98 J3

Summer 98: S126
Test too dry

	Ball Clay: free silica-wear a NIOSH approved dust mask when handling dry material
Flint: free silica-wear a NIOSH approved dust mask when handling dry material
	0.315	0.287	0.380	0.019	

1.852	0.278	0.019	

10.463	0.056	

5.6:1	

	  68.79 % SiO2
  20.67 % Al2O3
  2.11 % B2O3
  3.25 % K2O
  1.95 % Na2O
  2.33 % CaO
  0.09 % MgO
  0.33 % Fe2O3
  0.49 % TiO2
	62.57	

wise blue 98	6	grey blue	Semi-Matte or Satin	Reduction	custer	35.00	3124	15.00	Talc	10.00	whiting	15.00	om4	10.00	flint	15.00	

bent	2.00	cobalt carb	0.50	Black nickel	1.00	
	
	98 test EC2: gray lue good semimatte lowsheen, no craze

formerly wiseman...96 Blue Brad fires in wood. gloss to matt crystal

Summer 98: S127
Ox-Smoother than 
Redux blue specked

8% Floventine Stain

	Talc: wear a NIOSH approved dust mask when handling dry material

om4: free silica -wear a NIOSH approved dust mask when handling dry material
Flint: free silica-wear a NIOSH approved dust mask when handling dry material
Black Nickel Oxide: can cause allergic skin reactions
	0.114	0.094	0.558	0.234	

0.295	0.088	0.003	

2.889	0.003	

9.8:1	

	  64.81 % SiO2
  11.24 % Al2O3
  2.28 % B2O3
  4.00 % K2O
  2.17 % Na2O
  11.69 % CaO
  3.51 % MgO
  0.19 % Fe2O3
  0.07 % TiO2
	72.67	

rev, Stoney White..burket...matte	6	White	Satin Matte	Ox. or Red.	f-4	50.00	3110	9.00	Dolo	15.00	Talc	8.00	Whiting	3.00	om4	15.00	

Tin Ox	1.50	Superpax	5.00	

Summer 98: S128
Satin, smooth, fits.

 W/stain
S128.A 8% Florence
	Talc: wear a NIOSH approved dust mask when handling dry material

om4: free silica -wear a NIOSH approved dust mask when handling dry material
	0.077	0.193	0.353	0.376	

0.358	0.008	0.003	

2.291	0.005	

6.4:1	

	  59.90 % SiO2
  15.89 % Al2O3
  0.26 % B2O3
  3.18 % K2O
  5.22 % Na2O
  8.62 % CaO
  6.62 % MgO
  0.22 % Fe2O3
  0.17 % TiO2
	78.66	

rev. PM-5 Eggshell mat..burkett...	6	White	Matte	Ox. or Red.	Custer	50.00	3110	10.00	Dolo	18.00	Whiting	4.00	om4	18.00	

Summer 98: S129
Satin sheen white

W/stain
S129.I 8% Titanium	om4: free silica -wear a NIOSH approved dust mask when handling dry material
	0.161	0.139	0.424	0.277	

0.380	0.011	0.003	

2.371	0.008	

6.2:1	

	  58.90 % SiO2
  16.01 % Al2O3
  0.33 % B2O3
  6.29 % K2O
  3.56 % Na2O
  9.84 % CaO
  4.63 % MgO
  0.21 % Fe2O3
  0.25 % TiO2
	83.59	

Lewis red..LB
	6	
	Matte	Ox. or Red.	cornwall	55.00	3110	13.00	Barium	20.00	Flint	12.00	

Tin Ox	5.00	Bentonite	3.00	Copper carb.	1.00	
	
	Summer 98: S130
Test porc. W/copper
no copper
Red-Bubbly, crazed, flash edge	barium: HIGHLY Toxic-avoid ingestion.  Do not use in glazes intended for use with food.
Flint: free silica-wear a NIOSH approved dust mask when handling dry material
	0.108	0.294	0.152	0.004	
	0.442	

0.372	0.022	
	0.009	

4.437	

11.9:1	

	  64.67 % SiO2
  9.20 % Al2O3
  0.36 % B2O3
  2.48 % K2O
  4.42 % Na2O
  2.06 % CaO
  0.05 % MgO
  16.45 % BaO
  0.32 % P2O5
	80.15	

rev, Rutile Blue.. burkett...	6	Thin-brown	Shiny	Ox. or Red.	Custer	30.00	3110	5.00	Dolomite	15.00	Whiting	10.00	om4	15.00	Flint	25.00	

Rutile	8.00	

Summer 98: S131

Ox-Stiff opaque yellow
Red-Dark grey beise
fits.	om4: free silica -wear a NIOSH approved dust mask when handling dry material
Flint: free silica-wear a NIOSH approved dust mask when handling dry material
	0.104	0.083	0.567	0.246	

0.276	0.006	0.003	

2.843	0.006	

10.3:1	

	  66.48 % SiO2
  10.94 % Al2O3
  0.16 % B2O3
  3.81 % K2O
  1.99 % Na2O
  12.38 % CaO
  3.85 % MgO
  0.19 % Fe2O3
  0.19 % TiO2
	72.46	

Bauer Blue	6	Bluish Celadon	Shiny	Ox. or Red.	Cornwall Stone	69.00	Whiting	14.00	Gerstley Borate	9.00	Zinc Oxide	3.00	flint	5.00	

RIO	1.00	Bentonite	3.00	

Summer 98: S132 
Redux Grey blue
at first Large craze but fixe
 with 5% Flint 
used by LB 10/98: blue with no craze in redux on porc. 
amberyellow to grey to blue depending on reduction

stain test S132.E 

	Flint: free silica-wear a NIOSH approved dust mask when handling dry material
	0.087	0.162	0.628	0.006	

0.116	

0.319	0.116	0.003	0.006	

2.987	

9.4:1	

	  63.07 % SiO2
  11.43 % Al2O3
  2.85 % B2O3
  2.88 % K2O
  3.52 % Na2O
  12.38 % CaO
  0.07 % MgO
  3.30 % ZnO
  0.18 % Fe2O3
  0.28 % P2O5
	77.59	

copper blue	6-10	turquoise
	?	Oxidation	ns	43.00	barium	35.00	lith	4.00	epk	7.00	flint	11.00	

copper	4.00	macaloid	1.50	

barium: HIGHLY Toxic-avoid ingestion.  Do not use in glazes intended for use with food.
Flint: free silica-wear a NIOSH approved dust mask when handling dry material
	0.064	0.208	0.015	0.003	0.165	0.544	

0.379	

2.055	

5.4:1	

	  45.65 % SiO2
  14.28 % Al2O3
  2.22 % K2O
  4.77 % Na2O
  0.30 % CaO
  0.04 % MgO
  1.81 % Li2O
  30.85 % BaO
	96.46	

dark chun	10	
	shiny glossy	Ox. or Red.	f4	36.86	ns	4.59	gb	6.43	dolo	9.64	whiting	2.76	barium	6.89	mag	1.84	epk	3.10	flint	27.09	zinc	0.79	lith	67.21	soda	67.21	cobalt	0.01	

barium: HIGHLY Toxic-avoid ingestion.  Do not use in glazes intended for use with food.
Flint: free silica-wear a NIOSH approved dust mask when handling dry material
soda: caustic-avoid contact with skin or eyes or inhalation of mists
	0.068	0.163	0.381	0.241	
	0.114	
	0.033	

0.296	0.088	

3.114	

10.5:1	

	  64.25 % SiO2
  10.38 % Al2O3
  2.10 % B2O3
  2.20 % K2O
  3.47 % Na2O
  7.35 % CaO
  3.33 % MgO
  6.01 % BaO
  0.93 % ZnO
	72.25	

oxblood	10	
	shiny glossy	Ox. or Red.	ns	60.00	whiting	20.00	zinc	5.00	epk	7.00	flint	8.00	

silica carbide	0.42	tin	0.75	copper	0.75	

Flint: free silica-wear a NIOSH approved dust mask when handling dry material
	0.073	0.241	0.524	0.005	

0.157	

0.413	

2.010	

4.9:1	

	  53.17 % SiO2
  18.55 % Al2O3
  3.04 % K2O
  6.56 % Na2O
  12.95 % CaO
  0.09 % MgO
  5.64 % ZnO
	91.74	

base glaze
	6	Translucent White	matte	Ox. or Red.	ns	43.00	woll	22.00	dolo	13.00	om4	22.00	

Summer 98: S1
Ox-frosty, matte, trans., small crazing
Red-same.

W/8% Flor. Stain on porcelain in redux:  good dense matte green, black edges.

om4: free silica -wear a NIOSH approved dust mask when handling dry material
	0.053	0.159	0.617	0.171	

0.365	
	0.005	

1.910	0.007	

5.2:1	

	  54.72 % SiO2
  17.75 % Al2O3
  2.39 % K2O
  4.72 % Na2O
  16.51 % CaO
  3.29 % MgO
  0.38 % Fe2O3
  0.29 % TiO2

white, HK1..98	6	white	stiff semi-matte.	Reduction	custer	40.00	gb	18.00	Talc	15.00	Dolo	7.00	Flint	20.00	

bent	3.00	

98 test HK1:  stiff white, chrome over. ok

formerly:  "MG-2..burkett"
recalc to TRY LOWERING TO ^6  This glaze turns lavender to purple with a Cobalt carbonate over-spray or with the addition of 1-2% Cobalt carbonate to the glaze.

Summer 98: S122
Ox-Stiff, may be under fired, whitish.

S122.E 8% Zinc Blue

	Talc: wear a NIOSH approved dust mask when handling dry material

Flint: free silica-wear a NIOSH approved dust mask when handling dry material
	0.125	0.102	0.317	0.456	

0.195	0.218	

2.930	

15.0:1	

	  66.35 % SiO2
  7.50 % Al2O3
  5.69 % B2O3
  4.45 % K2O
  2.38 % Na2O
  6.71 % CaO
  6.94 % MgO
	66.84
